Repository: cmc-techworks/wood-roughness-cnn

# Robotic vision-based inspection for surface roughness estimation in wood

Code, data and trained models for the paper:

> **A robotic vision-based inspection system for spatially distributed surface roughness
> estimation in high-value wood products**
> Cristóbal Mora-Concha, Fabián Iglesias, Arturo Padilla, Walter Gómez, Eduardo Diez
> Universidad de La Frontera, Temuco, Chile — *Journal of Intelligent Manufacturing* (under review)

A multimodal convolutional neural network estimates the roughness parameters Ra and Rz from
grazing-light images of sanded Chilean oak (*Nothofagus obliqua*), combining a 390 × 130 px

## Headline results

Mean ± standard deviation over 4 weight initialisations (seeds 10–13). The two roughness
parameters use different network variants, selected independently — see
[docs/model_selection.md](docs/model_selection.md).

| | Variant | Parameters | Cross-validation (6 folds) | Independent test (specimen 11, n = 190) |
|---|---|---|---|---|
| **Ra** | B | 709 713 | MAE 0.551 ± 0.029 µm · R² 0.806 ± 0.021 | MAE 0.495 ± 0.061 µm · R² 0.864 ± 0.019 |
| **Rz** | C | 2 970 705 | MAE 4.164 ± 0.349 µm · R² 0.635 ± 0.087 | MAE 3.898 ± 0.326 µm · R² 0.762 ± 0.012 |

Cross-validation is leave-one-specimen-out over the six training specimens; the test specimen is
never seen during training or model selection. MAE is the primary metric and R² the secondary one:
the network optimises a squared-error loss with MAE as its reported metric, and R² is sensitive to
the roughness spread of whichever specimen is held out.

# Dataset

Image patches of robotically sanded Chilean oak (*Nothofagus obliqua*), each paired with a
contact-profilometry measurement of the same surface area.

## Contents

| Path | What it is |
|---|---|
| `fotos_recortes/*.tiff` | 1056 training patches, 6 specimens (5–10) |
| `fotos_recortes/Validacion/*.tiff` | 192 test patches, specimen 11 only |
| `fotos_recortes/DATASET.xlsx` | reference measurements, original working format |
| `fotos_recortes/P11/C1/G40/` | stitched panorama and zone crops used by the spatial map |
| `processed/train_measurements.csv` | the same measurements as UTF-8 CSV, with outlier flags and fold assignment |
| `processed/test_measurements.csv` | test measurements as CSV |
| `splits/cv_folds.csv`, `splits/cv_folds.json` | the six cross-validation folds |

`processed/` is generated from `DATASET.xlsx` and is the recommended entry point: it is an open,
diffable format and it carries the outlier flags and fold assignment that the spreadsheet keeps
in separate sheets. The training code reads the spreadsheet, not the CSV.

## Column dictionary

`train_measurements.csv`

| Column | Type | Description |
|---|---|---|
| `image` | string | file name, relative to `fotos_recortes/` |
| `specimen_id` | int | specimen, 5–10 for training |
| `grit` | int | abrasive grit of the last sanding pass: 40, 80, 120 or 180 |
| `Ra_um` | float | arithmetic mean deviation of the profile, µm |
| `Rz_um` | float | maximum height of the profile, µm |
| `is_outlier` | bool | excluded from the published training set by the 1.5 × IQR criterion |
| `outlier_Ra` | bool | flagged as an outlier on Ra |
| `outlier_Rz` | bool | flagged as an outlier on Rz |
| `cv_fold` | int | 1–6, the fold in which this row is the validation set; `0` for excluded rows |

`test_measurements.csv` has the first five columns only. Specimen 11 is never used for training
or model selection.

## Counts

| Set | Images | With measurement | After outlier removal |
|---|---|---|---|
| Training (specimens 5–10) | 1056 | 1056 | **1030** |
| Test (specimen 11) | 192 | **190** | 190 |

Per grit after outlier removal: P40 263 · P80 257 · P120 249 · P180 261.
Ranges of the clean training set: Ra 1.750–9.834 µm (mean 4.271) · Rz 14.511–62.780 µm
(mean 30.056).

Two test images have no reference measurement — `P11_C2_G80_Recorte_Recorte_C_3.5.tiff` and
`...C_3.6.tiff`, both P80 — and are skipped at evaluation time. This is why the test set is
described as "192 defined, 190 valid".

## File naming

```
P11_C1_G120_Recorte_Recorte_A1_1.2.tiff
 │   │    │                  │   └── zone index . trace number within the zone (1–6)
 │   │    │                  └────── measurement zone: A (subdivided A1/A2), B, C
 │   │    └───────────────────────── abrasive grit of the last pass
 │   └────────────────────────────── face of the specimen: C1 or C2
 └────────────────────────────────── specimen id
```

## Sampling protocol

Three measurement zones per face and specimen. Each zone covers 15 × 15 mm and receives **six
SJ-310 traces**: traces 1–3 run horizontally and 4–6 vertically. Each trace yields one image

## Reference measurement

Mitutoyo SJ-310 contact profilometer, ISO 21920-2. Sampling length λc = 2.5 mm, evaluation length
12.5 mm, gaussian S-filter with an 8 µm cutoff, form removed with a 6th-degree least-squares
polynomial. λc drops to 0.8 mm when the preliminary Ra falls in 0.1 < Ra ≤ 2 µm. About one minute
per measurement.

File: data/processed/train_measurements.csv (part 1 of 3)
image,specimen_id,grit,Ra_um,Rz_um,is_outlier,outlier_Ra,outlier_Rz,cv_fold
P10_C1_G120_Recorte_Recorte_A1_1.1.tiff,10,120,3.553632975942307,27.4769529646411,False,False,False,3
P10_C1_G120_Recorte_Recorte_A1_1.2.tiff,10,120,3.651156299763539,30.09749645030067,False,False,False,3
P10_C1_G120_Recorte_Recorte_A1_1.3.tiff,10,120,3.512943870028485,28.99407143714397,False,False,False,3
P10_C1_G120_Recorte_Recorte_A1_1.5.tiff,10,120,3.916893591855059,33.2572460391698,True,False,True,0
P10_C1_G120_Recorte_Recorte_A1_1.6.tiff,10,120,3.530003380705771,27.8461036240799,False,False,False,3
P10_C1_G120_Recorte_Recorte_A2_1.1.tiff,10,120,3.553632975942307,27.4769529646411,False,False,False,3
P10_C1_G120_Recorte_Recorte_A2_1.2.tiff,10,120,3.651156299763539,30.09749645030067,False,False,False,3
P10_C1_G120_Recorte_Recorte_A2_1.3.tiff,10,120,3.512943870028485,28.99407143714397,False,False,False,3
P10_C1_G120_Recorte_Recorte_A2_1.5.tiff,10,120,3.916893591855059,33.2572460391698,True,False,True,0
P10_C1_G120_Recorte_Recorte_A2_1.6.tiff,10,120,3.530003380705771,27.8461036240799,False,False,False,3
P10_C1_G120_Recorte_Recorte_B_2.2.tiff,10,120,3.10437611820009,25.19310854998475,False,False,False,3
P10_C1_G120_Recorte_Recorte_B_2.3.tiff,10,120,3.741921469051266,30.43235038385424,False,False,False,3
P10_C1_G120_Recorte_Recorte_B_2.4.tiff,10,120,3.603456805488821,36.16294157667351,True,False,True,0
P10_C1_G120_Recorte_Recorte_B_2.5.tiff,10,120,2.865314510218592,26.02782268515462,False,False,False,3
P10_C1_G120_Recorte_Recorte_B_2.6.tiff,10,120,3.36911330307355,24.16184614095415,False,False,False,3
P10_C1_G120_Recorte_Recorte_C_3.1.tiff,10,120,3.59167522862336,29.41986469492264,False,False,False,3
P10_C1_G120_Recorte_Recorte_C_3.2.tiff,10,120,2.982343341934645,22.2920910282855,False,False,False,3
P10_C1_G120_Recorte_Recorte_C_3.3.tiff,10,120,3.381101365795641,26.21289550777895,False,False,False,3
P10_C1_G120_Recorte_Recorte_C_3.4.tiff,10,120,3.217699188550224,27.54866488270214,False,False,False,3
P10_C1_G120_Recorte_Recorte_C_3.5.tiff,10,120,3.404915520750782,24.95457851644193,False,False,False,3
P10_C1_G120_Recorte_Recorte_C_3.6.tiff,10,120,3.495752991672214,24.98863363800755,False,False,False,3
P10_C1_G180_Recorte_Recorte_A1_1.1.tiff,10,180,3.344871749824236,26.17558034557778,False,False,False,3
P10_C1_G180_Recorte_Recorte_A1_1.2.tiff,10,180,3.504999477066161,27.09724087814946,False,False,False,3
P10_C1_G180_Recorte_Recorte_A1_1.3.tiff,10,180,3.15947205214764,26.69371964225219,False,False,False,3
P10_C1_G180_Recorte_Recorte_A1_1.4.tiff,10,180,3.292861343801064,25.08986725121319,False,False,False,3
P10_C1_G180_Recorte_Recorte_A1_1.5.tiff,10,180,3.220071340299438,25.12883678260982,False,False,False,3
P10_C1_G180_Recorte_Recorte_A1_1.6.tiff,10,180,2.865108226994018,22.58969254273001,False,False,False,3
P10_C1_G180_Recorte_Recorte_A2_1.1.tiff,10,180,3.344871749824236,26.17558034557778,False,False,False,3
P10_C1_G180_Recorte_Recorte_A2_1.2.tiff,10,180,3.504999477066161,27.09724087814946,False,False,False,3
P10_C1_G180_Recorte_Recorte_A2_1.3.tiff,10,180,3.15947205214764,26.69371964225219,False,False,False,3
P10_C1_G180_Recorte_Recorte_A2_1.4.tiff,10,180,3.292861343801064,25.08986725121319,False,False,False,3
P10_C1_G180_Recorte_Recorte_A2_1.5.tiff,10,180,3.220071340299438,25.12883678260982,False,False,False,3
P10_C1_G180_Recorte_Recorte_A2_1.6.tiff,10,180,2.865108226994018,22.58969254273001,False,False,False,3
P10_C1_G180_Recorte_Recorte_B_2.1.tiff,10,180,3.84183405857336,31.13089945860263,False,False,False,3
P10_C1_G180_Recorte_Recorte_B_2.2.tiff,10,180,3.200769872915607,27.28954001951031,False,False,False,3
P10_C1_G180_Recorte_Recorte_B_2.3.tiff,10,180,3.367812569175184,25.65029482094821,False,False,False,3
P10_C1_G180_Recorte_Recorte_B_2.4.tiff,10,180,3.665400509504259,31.84370208427255,False,False,False,3
P10_C1_G180_Recorte_Recorte_B_2.5.tiff,10,180,3.552453819223437,31.05426114682071,False,False,False,3
P10_C1_G180_Recorte_Recorte_B_2.6.tiff,10,180,3.304602681623513,24.7434336202257,False,False,False,3
P10_C1_G180_Recorte_Recorte_C_3.1.tiff,10,180,2.801848036005743,21.66287749899781,False,False,False,3
P10_C1_G180_Recorte_Recorte_C_3.2.tiff,10,180,2.957049793402204,26.55756138329885,False,False,False,3
P10_C1_G180_Recorte_Recorte_C_3.3.tiff,10,180,2.931936725303551,19.83825026127993,False,False,False,3
P10_C1_G180_Recorte_Recorte_C_3.4.tiff,10,180,2.885414104448238,21.86247824609054,False,False,False,3
P10_C1_G180_Recorte_Recorte_C_3.5.tiff,10,180,2.930169875339804,24.50219528677233,False,False,False,3
P10_C1_G180_Recorte_Recorte_C_3.6.tiff,10,180,3.034096232881625,22.47905667017429,False,False,False,3
P10_C1_G40_Recorte_Recorte_A1_1.1.tiff,10,40,9.068154031579805,62.78004901292919,False,False,False,3
P10_C1_G40_Recorte_Recorte_A1_1.2.tiff,10,40,9.040351325492944,60.6836151314116,False,False,False,3
P10_C1_G40_Recorte_Recorte_A1_1.3.tiff,10,40,8.743621611817176,57.86704395536076,False,False,False,3
P10_C1_G40_Recorte_Recorte_A1_1.4.tiff,10,40,9.213595866168477,59.651205819201,False,False,False,3
P10_C1_G40_Recorte_Recorte_A1_1.5.tiff,10,40,8.038813942857992,48.68892778555827,False,False,False,3
P10_C1_G40_Recorte_Recorte_A1_1.6.tiff,10,40,7.323758242431766,44.09256164513823,False,False,False,3
P10_C1_G40_Recorte_Recorte_A2_1.1.tiff,10,40,9.068154031579805,62.78004901292919,False,False,False,3
P10_C1_G40_Recorte_Recorte_A2_1.2.tiff,10,40,9.040351325492944,60.6836151314116,False,False,False,3
P10_C1_G40_Recorte_Recorte_A2_1.3.tiff,10,40,8.743621611817176,57.86704395536076,False,False,False,3
P10_C1_G40_Recorte_Recorte_A2_1.4.tiff,10,40,9.213595866168477,59.651205819201,False,False,False,3
P10_C1_G40_Recorte_Recorte_A2_1.5.tiff,10,40,8.038813942857992,48.68892778555827,False,False,False,3
P10_C1_G40_Recorte_Recorte_A2_1.6.tiff,10,40,7.323758242431766,44.09256164513823,False,False,False,3
P10_C1_G40_Recorte_Recorte_B_2.1.tiff,10,40,6.675577774014687,42.00028326245434,False,False,False,3
P10_C1_G40_Recorte_Recorte_B_2.2.tiff,10,40,7.189788849366348,44.47912331183137,False,False,False,3
P10_C1_G40_Recorte_Recorte_B_2.3.tiff,10,40,8.430451647075907,51.88583687546584,False,False,False,3
P10_C1_G40_Recorte_Recorte_B_2.4.tiff,10,40,6.712510688143628,42.9840191746237,False,False,False,3
P10_C1_G40_Recorte_Recorte_B_2.5.tiff,10,40,7.298421510161463,44.03620192605498,False,False,False,3
P10_C1_G40_Recorte_Recorte_B_2.6.tiff,10,40,6.665444391687865,44.59935630309626,False,False,False,3
P10_C1_G40_Recorte_Recorte_C_3.1.tiff,10,40,7.153127709815485,49.29535752001625,False,False,False,3
P10_C1_G40_Recorte_Recorte_C_3.2.tiff,10,40,6.387484767351897,40.74370875719886,False,False,False,3
P10_C1_G40_Recorte_Recorte_C_3.3.tiff,10,40,8.8163686037642,59.0155704278429,False,False,False,3
P10_C1_G40_Recorte_Recorte_C_3.4.tiff,10,40,6.744414424415966,41.03769450152286,False,False,False,3
P10_C1_G40_Recorte_Recorte_C_3.5.tiff,10,40,7.566769747429062,50.35184318895004,False,False,False,3
P10_C1_G40_Recorte_Recorte_C_3.6.tiff,10,40,7.087431902262701,54.92560497294185,False,False,False,3
P10_C1_G80_Recorte_Recorte_A1_1.1.tiff,10,80,4.70465958204421,38.3801861428886,False,False,False,3
P10_C1_G80_Recorte_Recorte_A1_1.2.tiff,10,80,4.878418699230402,33.92315040076848,False,False,False,3
P10_C1_G80_Recorte_Recorte_A1_1.3.tiff,10,80,5.526930976396331,39.46134101707983,False,False,False,3
P10_C1_G80_Recorte_Recorte_A1_1.4.tiff,10,80,5.257697107052152,39.45358056087947,False,False,False,3
P10_C1_G80_Recorte_Recorte_A1_1.5.tiff,10,80,4.758554431205364,36.51601445722199,False,False,False,3
P10_C1_G80_Recorte_Recorte_A1_1.6.tiff,10,80,4.570462456644945,34.59875982139999,False,False,False,3
P10_C1_G80_Recorte_Recorte_A2_1.1.tiff,10,80,4.70465958204421,38.3801861428886,False,False,False,3
P10_C1_G80_Recorte_Recorte_A2_1.2.tiff,10,80,4.878418699230402,33.92315040076848,False,False,False,3
P10_C1_G80_Recorte_Recorte_A2_1.3.tiff,10,80,5.526930976396331,39.46134101707983,False,False,False,3
P10_C1_G80_Recorte_Recorte_A2_1.4.tiff,10,80,5.257697107052152,39.45358056087947,False,False,False,3
P10_C1_G80_Recorte_Recorte_A2_1.5.tiff,10,80,4.758554431205364,36.51601445722199,False,False,False,3
P10_C1_G80_Recorte_Recorte_A2_1.6.tiff,10,80,4.570462456644945,34.59875982139999,False,False,False,3
P10_C1_G80_Recorte_Recorte_B_2.1.tiff,10,80,4.621245315646107,33.15272343555141,False,False,False,3
P10_C1_G80_Recorte_Recorte_B_2.2.tiff,10,80,4.291297872956966,30.06936363942007,False,False,False,3
P10_C1_G80_Recorte_Recorte_B_2.3.tiff,10,80,4.64756978939973,33.88657754708008,False,False,False,3
P10_C1_G80_Recorte_Recorte_B_2.4.tiff,10,80,4.804355487718469,29.50724141301396,False,False,False,3
P10_C1_G80_Recorte_Recorte_B_2.5.tiff,10,80,4.364741132354324,30.38860918328406,False,False,False,3
P10_C1_G80_Recorte_Recorte_B_2.6.tiff,10,80,4.0647712897457,30.86409005702351,False,False,False,3
P10_C1_G80_Recorte_Recorte_C_3.1.tiff,10,80,5.382623877095079,37.55199605140143,False,False,False,3
P10_C1_G80_Recorte_Recorte_C_3.2.tiff,10,80,5.503988688387361,32.88724754380873,False,False,False,3
P10_C1_G80_Recorte_Recorte_C_3.3.tiff,10,80,5.266791460729777,38.60902783489276,False,False,False,3
P10_C1_G80_Recorte_Recorte_C_3.4.tiff,10,80,5.793470855578915,40.75336883356569,False,False,False,3
P10_C1_G80_Recorte_Recorte_C_3.6.tiff,10,80,5.605810602925689,39.07909015443182,False,False,False,3
P10_C2_G120_Recorte_Recorte_A1_1.1.tiff,10,120,3.063226646326545,25.1945897030276,False,False,False,3
P10_C2_G120_Recorte_Recorte_A1_1.2.tiff,10,120,2.62583593085094,19.87153613654845,False,False,False,3
P10_C2_G120_Recorte_Recorte_A1_1.3.tiff,10,120,2.609604561290519,20.61958396840487,False,False,False,3
P10_C2_G120_Recorte_Recorte_A1_1.4.tiff,10,120,2.845486311872135,19.36719746582466,False,False,False,3
P10_C2_G120_Recorte_Recorte_A1_1.5.tiff,10,120,2.685810582667232,22.53873405741147,False,False,False,3
P10_C2_G120_Recorte_Recorte_A1_1.6.tiff,10,120,2.761582267222708,20.75887713112436,False,False,False,3
P10_C2_G120_Recorte_Recorte_A2_1.1.tiff,10,120,3.063226646326545,25.1945897030276,False,False,False,3
P10_C2_G120_Recorte_Recorte_A2_1.2.tiff,10,120,2.62583593085094,19.87153613654845,False,False,False,3
P10_C2_G120_Recorte_Recorte_A2_1.3.tiff,10,120,2.609604561290519,20.61958396840487,False,False,False,3
P10_C2_G120_Recorte_Recorte_A2_1.4.tiff,10,120,2.845486311872135,19.36719746582466,False,False,False,3
P10_C2_G120_Recorte_Recorte_A2_1.5.tiff,10,120,2.685810582667232,22.53873405741147,False,False,False,3
P10_C2_G120_Recorte_Recorte_A2_1.6.tiff,10,120,2.761582267222708,20.75887713112436,False,False,False,3
P10_C2_G120_Recorte_Recorte_B_2.1.tiff,10,120,3.127776622846366,25.52387604305907,False,False,False,3
P10_C2_G120_Recorte_Recorte_B_2.2.tiff,10,120,2.753142977210814,20.54295341548946,False,False,False,3
P10_C2_G120_Recorte_Recorte_B_2.3.tiff,10,120,2.948956368842598,23.27814412596882,False,False,False,3
P10_C2_G120_Recorte_Recorte_B_2.4.tiff,10,120,3.252477286162708,21.0745148312559,False,False,False,3
P10_C2_G120_Recorte_Recorte_B_2.5.tiff,10,120,2.722555671230118,21.79596383371166,False,False,False,3
P10_C2_G120_Recorte_Recorte_B_2.6.tiff,10,120,2.97495137489451,26.26024183763402,False,False,False,3
P10_C2_G120_Recorte_Recorte_C_3.1.tiff,10,120,2.828701835333225,23.33315952948315,False,False,False,3
P10_C2_G120_Recorte_Recorte_C_3.2.tiff,10,120,2.649657812582613,20.43782821487963,False,False,False,3
P10_C2_G120_Recorte_Recorte_C_3.3.tiff,10,120,2.888111645834823,20.32675765768345,False,False,False,3
P10_C2_G120_Recorte_Recorte_C_3.4.tiff,10,120,2.544570200036164,18.66853850564306,False,False,False,3
P10_C2_G120_Recorte_Recorte_C_3.5.tiff,10,120,2.66575513071275,21.22212471368315,False,False,False,3
P10_C2_G120_Recorte_Recorte_C_3.6.tiff,10,120,2.736683385493387,18.53241681121539,False,False,False,3
P10_C2_G180_Recorte_Recorte_A1_1.1.tiff,10,180,3.22023397158584,24.52386261019484,False,False,False,3
P10_C2_G180_Recorte_Recorte_A1_1.2.tiff,10,180,2.85892522844461,21.6695290628865,False,False,False,3
P10_C2_G180_Recorte_Recorte_A1_1.3.tiff,10,180,2.199779012822173,19.25596062332074,False,False,False,3
P10_C2_G180_Recorte_Recorte_A1_1.4.tiff,10,180,2.736579050579524,24.05025161306897,False,False,False,3
P10_C2_G180_Recorte_Recorte_A1_1.5.tiff,10,180,2.49865606650602,20.1736974986705,False,False,False,3
P10_C2_G180_Recorte_Recorte_A1_1.6.tiff,10,180,2.828501900625061,22.97538278849751,False,False,False,3
P10_C2_G180_Recorte_Recorte_A2_1.1.tiff,10,180,3.22023397158584,24.52386261019484,False,False,False,3
P10_C2_G180_Recorte_Recorte_A2_1.2.tiff,10,180,2.85892522844461,21.6695290628865,False,False,False,3
P10_C2_G180_Recorte_Recorte_A2_1.3.tiff,10,180,2.199779012822173,19.25596062332074,False,False,False,3
P10_C2_G180_Recorte_Recorte_A2_1.4.tiff,10,180,2.736579050579524,24.05025161306897,False,False,False,3
P10_C2_G180_Recorte_Recorte_A2_1.5.tiff,10,180,2.49865606650602,20.1736974986705,False,False,False,3
P10_C2_G180_Recorte_Recorte_A2_1.6.tiff,10,180,2.828501900625061,22.97538278849751,False,False,False,3
P10_C2_G180_Recorte_Recorte_B_2.1.tiff,10,180,2.55349456795113,26.47137739403982,False,False,False,3
P10_C2_G180_Recorte_Recorte_B_2.2.tiff,10,180,2.66451884203884,21.50523848946771,False,False,False,3
P10_C2_G180_Recorte_Recorte_B_2.3.tiff,10,180,2.705354767613458,24.06694381600872,False,False,False,3
P10_C2_G180_Recorte_Recorte_B_2.4.tiff,10,180,2.277680274245792,19.27045624464839,False,False,False,3
P10_C2_G180_Recorte_Recorte_B_2.5.tiff,10,180,2.701286848813218,22.26988829509318,False,False,False,3
P10_C2_G180_Recorte_Recorte_B_2.6.tiff,10,180,2.511260934551428,22.8164304029927,False,False,False,3
P10_C2_G180_Recorte_Recorte_C_3.1.tiff,10,180,3.013336971392538,23.21854899306694,False,False,False,3
P10_C2_G180_Recorte_Recorte_C_3.2.tiff,10,180,2.80061243180286,23.33107055942869,False,False,False,3
P10_C2_G180_Recorte_Recorte_C_3.3.tiff,10,180,2.698001730956239,21.64173851305771,False,False,False,3
P10_C2_G180_Recorte_Recorte_C_3.4.tiff,10,180,2.425950996535682,20.40515613895354,False,False,False,3
P10_C2_G180_Recorte_Recorte_C_3.5.tiff,10,180,2.607819413476978,20.94253487441865,False,False,False,3
P10_C2_G180_Recorte_Recorte_C_3.6.tiff,10,180,2.250650657575597,20.39747576027275,False,False,False,3
P10_C2_G40_Recorte_Recorte_A1_1.1.tiff,10,40,5.382454595681271,33.56045180133722,False,False,False,3
P10_C2_G40_Recorte_Recorte_A1_1.2.tiff,10,40,5.329159495512694,32.15432475631336,False,False,False,3
P10_C2_G40_Recorte_Recorte_A1_1.3.tiff,10,40,6.658584023445524,41.5648129460777,False,False,False,3
P10_C2_G40_Recorte_Recorte_A1_1.4.tiff,10,40,5.546600837644712,36.36289652586152,False,False,False,3
P10_C2_G40_Recorte_Recorte_A1_1.5.tiff,10,40,6.524808722083791,43.41568499704371,False,False,False,3
P10_C2_G40_Recorte_Recorte_A1_1.6.tiff,10,40,6.454467376766754,40.76760666531051,False,False,False,3
P10_C2_G40_Recorte_Recorte_A2_1.1.tiff,10,40,5.382454595681271,33.56045180133722,False,False,False,3
P10_C2_G40_Recorte_Recorte_A2_1.2.tiff,10,40,5.329159495512694,32.15432475631336,False,False,False,3
P10_C2_G40_Recorte_Recorte_A2_1.3.tiff,10,40,6.658584023445524,41.5648129460777,False,False,False,3
P10_C2_G40_Recorte_Recorte_A2_1.4.tiff,10,40,5.546600837644712,36.36289652586152,False,False,False,3
P10_C2_G40_Recorte_Recorte_A2_1.5.tiff,10,40,6.524808722083791,43.41568499704371,False,False,False,3
P10_C2_G40_Recorte_Recorte_A2_1.6.tiff,10,40,6.454467376766754,40.76760666531051,False,False,False,3
P10_C2_G40_Recorte_Recorte_B_2.1.tiff,10,40,5.987332528476792,38.0353380812506,False,False,False,3
P10_C2_G40_Recorte_Recorte_B_2.2.tiff,10,40,5.744202873461201,37.01354958075698,False,False,False,3
P10_C2_G40_Recorte_Recorte_B_2.3.tiff,10,40,5.498157516278751,35.40286188565079,False,False,False,3
P10_C2_G40_Recorte_Recorte_B_2.4.tiff,10,40,5.827881605895579,33.64439033384741,False,False,False,3
P10_C2_G40_Recorte_Recorte_B_2.5.tiff,10,40,5.725370658102632,36.38037571501973,False,False,False,3
P10_C2_G40_Recorte_Recorte_B_2.6.tiff,10,40,5.097121935877297,36.17651201599541,False,False,False,3
P10_C2_G40_Recorte_Recorte_C_3.1.tiff,10,40,7.566169773901489,45.25676505066051,False,False,False,3
P10_C2_G40_Recorte_Recorte_C_3.2.tiff,10,40,5.552854351385337,31.76165161214139,False,False,False,3
P10_C2_G40_Recorte_Recorte_C_3.3.tiff,10,40,5.438480900957177,34.56441455479997,False,False,False,3
P10_C2_G40_Recorte_Recorte_C_3.4.tiff,10,40,7.092534081870278,48.83405753761578,False,False,False,3
P10_C2_G40_Recorte_Recorte_C_3.5.tiff,10,40,6.06865103494472,46.27143749818104,False,False,False,3
P10_C2_G40_Recorte_Recorte_C_3.6.tiff,10,40,5.90026279039602,42.87430707089247,False,False,False,3
P10_C2_G80_Recorte_Recorte_A1_1.1.tiff,10,80,4.094197113892678,28.2440632160902,False,False,False,3
P10_C2_G80_Recorte_Recorte_A1_1.2.tiff,10,80,4.238888376532522,34.05126756078052,False,False,False,3
P10_C2_G80_Recorte_Recorte_A1_1.3.tiff,10,80,3.503804580096106,23.11248182191257,False,False,False,3
P10_C2_G80_Recorte_Recorte_A1_1.4.tiff,10,80,3.690926494259908,26.1007390696681,False,False,False,3
P10_C2_G80_Recorte_Recorte_A1_1.5.tiff,10,80,3.425443387653933,26.22422196904463,False,False,False,3
P10_C2_G80_Recorte_Recorte_A1_1.6.tiff,10,80,3.785485648137479,28.99359546549437,False,False,False,3
P10_C2_G80_Recorte_Recorte_A2_1.1.tiff,10,80,4.094197113892678,28.2440632160902,False,False,False,3
P10_C2_G80_Recorte_Recorte_A2_1.2.tiff,10,80,4.238888376532522,34.05126756078052,False,False,False,3
P10_C2_G80_Recorte_Recorte_A2_1.3.tiff,10,80,3.503804580096106,23.11248182191257,False,False,False,3
P10_C2_G80_Recorte_Recorte_A2_1.4.tiff,10,80,3.690926494259908,26.1007390696681,False,False,False,3
P10_C2_G80_Recorte_Recorte_A2_1.5.tiff,10,80,3.425443387653933,26.22422196904463,False,False,False,3
P10_C2_G80_Recorte_Recorte_A2_1.6.tiff,10,80,3.785485648137479,28.99359546549437,False,False,False,3
P10_C2_G80_Recorte_Recorte_B_2.1.tiff,10,80,4.411006865376473,29.00231192764198,False,False,False,3
P10_C2_G80_Recorte_Recorte_B_2.2.tiff,10,80,3.852713666676744,23.81620169299977,False,False,False,3
P10_C2_G80_Recorte_Recorte_B_2.3.tiff,10,80,3.765740346196426,24.21181242135681,False,False,False,3
P10_C2_G80_Recorte_Recorte_B_2.4.tiff,10,80,4.449843553351408,29.67456412096215,False,False,False,3
P10_C2_G80_Recorte_Recorte_B_2.5.tiff,10,80,4.330971452784416,29.90437366278272,False,False,False,3
P10_C2_G80_Recorte_Recorte_B_2.6.tiff,10,80,3.880064727971167,29.20983165175036,False,False,False,3
P10_C2_G80_Recorte_Recorte_C_3.1.tiff,10,80,4.403955691426307,30.09959148036327,False,False,False,3
P10_C2_G80_Recorte_Recorte_C_3.2.tiff,10,80,4.933080844744415,34.15813582533698,False,False,False,3
P10_C2_G80_Recorte_Recorte_C_3.3.tiff,10,80,4.465210209745949,32.4265567118146,False,False,False,3
P10_C2_G80_Recorte_Recorte_C_3.4.tiff,10,80,4.168884730915839,30.2730514652521,False,False,False,3
P10_C2_G80_Recorte_Recorte_C_3.5.tiff,10,80,3.995281513398732,26.58377499521855,False,False,False,3
P10_C2_G80_Recorte_Recorte_C_3.6.tiff,10,80,4.299484652807116,28.10577386422425,False,False,False,3
P5_C1_G120_Recorte_Recorte_A_1.1.tiff,5,120,3.236362325416849,20.97410801045629,False,False,False,5
P5_C1_G120_Recorte_Recorte_A_1.2.tiff,5,120,3.054029398278813,20.35886930761556,False,False,False,5
P5_C1_G120_Recorte_Recorte_A_1.3.tiff,5,120,2.650320819213826,18.81603863553885,False,False,False,5
P5_C1_G120_Recorte_Recorte_A_1.4.tiff,5,120,2.570177299233294,21.47980081881831,False,False,False,5
P5_C1_G120_Recorte_Recorte_A_1.5.tiff,5,120,2.709475162755745,20.48045235627216,False,False,False,5
P5_C1_G120_Recorte_Recorte_A_1.6.tiff,5,120,2.686568521859299,19.77917653620307,False,False,False,5
P5_C1_G120_Recorte_Recorte_B_2.1.tiff,5,120,3.104092676434956,23.23129690452159,False,False,False,5
P5_C1_G120_Recorte_Recorte_B_2.2.tiff,5,120,2.881005245769445,20.66754563243713,False,False,False,5
P5_C1_G120_Recorte_Recorte_B_2.3.tiff,5,120,3.00846282643553,21.50942670011888,False,False,False,5
P5_C1_G120_Recorte_Recorte_B_2.4.tiff,5,120,2.977984871119614,23.05514623184111,False,False,False,5
P5_C1_G120_Recorte_Recorte_B_2.5.tiff,5,120,3.216118444684406,24.17709316012298,False,False,False,5
P5_C1_G120_Recorte_Recorte_B_2.6.tiff,5,120,2.948594505406094,24.84869070852489,False,False,False,5
P5_C1_G120_Recorte_Recorte_C_3.1.tiff,5,120,3.281765731622944,26.13051435959328,False,False,False,5
P5_C1_G120_Recorte_Recorte_C_3.2.tiff,5,120,3.789675374788385,24.24619894808067,False,False,False,5
P5_C1_G120_Recorte_Recorte_C_3.3.tiff,5,120,3.787728698378175,25.66676883910842,False,False,False,5
P5_C1_G120_Recorte_Recorte_C_3.4.tiff,5,120,3.302614324365324,25.04311819435699,False,False,False,5
P5_C1_G120_Recorte_Recorte_C_3.5.tiff,5,120,3.913101681595875,28.51966120969806,False,False,False,5
P5_C1_G180_Recorte_Recorte_A_1.1.tiff,5,180,2.438100061578879,18.01667438946758,False,False,False,5
P5_C1_G180_Recorte_Recorte_A_1.2.tiff,5,180,2.502994859164613,18.30836667656576,False,False,False,5
P5_C1_G180_Recorte_Recorte_A_1.3.tiff,5,180,2.457470841163162,17.34863456059336,False,False,False,5
P5_C1_G180_Recorte_Recorte_A_1.4.tiff,5,180,2.346151391036596,18.36672086679161,False,False,False,5
P5_C1_G180_Recorte_Recorte_A_1.5.tiff,5,180,2.459909296375285,19.49221608950419,False,False,False,5
P5_C1_G180_Recorte_Recorte_A_1.6.tiff,5,180,2.862557752365066,23.44421388544887,False,False,False,5
P5_C1_G180_Recorte_Recorte_B_2.1.tiff,5,180,2.455317691727362,20.74594233563045,False,False,False,5
P5_C1_G180_Recorte_Recorte_B_2.2.tiff,5,180,2.982498927200211,21.83464919131844,False,False,False,5
P5_C1_G180_Recorte_Recorte_B_2.3.tiff,5,180,3.098729775862574,24.56847745890164,False,False,False,5
P5_C1_G180_Recorte_Recorte_B_2.4.tiff,5,180,2.908100447070563,22.94424091142209,False,False,False,5
P5_C1_G180_Recorte_Recorte_B_2.5.tiff,5,180,3.159668232352778,24.19463254608111,False,False,False,5
P5_C1_G180_Recorte_Recorte_B_2.6.tiff,5,180,3.209660629988532,27.35883121816234,False,False,False,5
P5_C1_G180_Recorte_Recorte_C_3.1.tiff,5,180,2.763439919053167,19.55732721069959,False,False,False,5
P5_C1_G180_Recorte_Recorte_C_3.2.tiff,5,180,3.29406301579889,25.22982284549526,False,False,False,5
P5_C1_G180_Recorte_Recorte_C_3.3.tiff,5,180,3.544004848945281,25.75033856846514,False,False,False,5
P5_C1_G180_Recorte_Recorte_C_3.4.tiff,5,180,3.127298348838409,25.76866860834861,False,False,False,5
P5_C1_G180_Recorte_Recorte_C_3.5.tiff,5,180,3.174379624893036,26.10472723979549,False,False,False,5
P5_C1_G180_Recorte_Recorte_C_3.6.tiff,5,180,3.414290270401426,26.97757593331993,False,False,False,5
P5_C1_G40_Recorte_Recorte_A_1.1.tiff,5,40,5.231994237353284,38.60660294342232,False,False,False,5
P5_C1_G40_Recorte_Recorte_A_1.2.tiff,5,40,5.602590020447916,37.10004032823728,False,False,False,5
P5_C1_G40_Recorte_Recorte_A_1.3.tiff,5,40,5.313562815852932,35.30942885726273,False,False,False,5
P5_C1_G40_Recorte_Recorte_A_1.4.tiff,5,40,4.834766504613131,31.58284645069752,False,False,False,5
P5_C1_G40_Recorte_Recorte_A_1.5.tiff,5,40,5.507172719962117,37.06615160763764,False,False,False,5
P5_C1_G40_Recorte_Recorte_A_1.6.tiff,5,40,7.2334586269149,49.59089822757458,False,False,False,5
P5_C1_G40_Recorte_Recorte_B_2.1.tiff,5,40,4.760763868981496,33.13710631840816,False,False,False,5
P5_C1_G40_Recorte_Recorte_B_2.2.tiff,5,40,5.28819749213099,36.76386403104938,False,False,False,5
P5_C1_G40_Recorte_Recorte_B_2.3.tiff,5,40,5.775577131499286,37.89484166049637,False,False,False,5
P5_C1_G40_Recorte_Recorte_B_2.4.tiff,5,40,5.254582416306977,35.84207567819798,False,False,False,5
P5_C1_G40_Recorte_Recorte_B_2.5.tiff,5,40,5.906875178499966,39.78205792998212,False,False,False,5
P5_C1_G40_Recorte_Recorte_B_2.6.tiff,5,40,5.673933365466438,38.24743806020184,False,False,False,5
P5_C1_G40_Recorte_Recorte_C_3.1.tiff,5,40,5.554635850851797,34.09449200055811,False,False,False,5
P5_C1_G40_Recorte_Recorte_C_3.2.tiff,5,40,5.751528449667796,34.33383132181454,False,False,False,5
P5_C1_G40_Recorte_Recorte_C_3.3.tiff,5,40,5.739399577196781,35.9759851728321,False,False,False,5
P5_C1_G40_Recorte_Recorte_C_3.4.tiff,5,40,5.473037711946438,37.51144428634933,False,False,False,5
P5_C1_G40_Recorte_Recorte_C_3.5.tiff,5,40,6.176823902503292,39.50205885072486,False,False,False,5
P5_C1_G40_Recorte_Recorte_C_3.6.tiff,5,40,6.176823902503292,39.50205885072486,False,False,False,5
P5_C1_G80_Recorte_Recorte_A_1.1.tiff,5,80,4.573653216487805,33.22095334126494,False,False,False,5
P5_C1_G80_Recorte_Recorte_A_1.2.tiff,5,80,4.600311741947825,31.84218915084309,False,False,False,5
P5_C1_G80_Recorte_Recorte_A_1.3.tiff,5,80,3.987442504861443,28.07508051113994,False,False,False,5
P5_C1_G80_Recorte_Recorte_A_1.4.tiff,5,80,4.018093165050105,28.0120578808211,False,False,False,5
P5_C1_G80_Recorte_Recorte_A_1.5.tiff,5,80,4.145164291870758,28.73836817043858,False,False,False,5
P5_C1_G80_Recorte_Recorte_A_1.6.tiff,5,80,4.795800734352439,33.0529913419689,False,False,False,5
P5_C1_G80_Recorte_Recorte_B_2.1.tiff,5,80,4.080397222129649,27.45361731951213,False,False,False,5
P5_C1_G80_Recorte_Recorte_B_2.2.tiff,5,80,4.387581188656688,30.60363997622111,False,False,False,5
P5_C1_G80_Recorte_Recorte_B_2.3.tiff,5,80,4.001122369097692,28.00355004168075,False,False,False,5
P5_C1_G80_Recorte_Recorte_B_2.4.tiff,5,80,4.85570056882586,38.54688900165397,False,False,False,5
P5_C1_G80_Recorte_Recorte_B_2.5.tiff,5,80,4.494906892027409,32.56221957630211,False,False,False,5
P5_C1_G80_Recorte_Recorte_B_2.6.tiff,5,80,4.38417315382572,30.41572806175042,False,False,False,5
P5_C1_G80_Recorte_Recorte_C_3.1.tiff,5,80,4.293097734826964,30.87310885219811,False,False,False,5
P5_C1_G80_Recorte_Recorte_C_3.2.tiff,5,80,4.208112571849767,30.36942981105455,False,False,False,5
P5_C1_G80_Recorte_Recorte_C_3.3.tiff,5,80,4.393962674327442,31.67803032895297,False,False,False,5
P5_C1_G80_Recorte_Recorte_C_3.4.tiff,5,80,4.534144908896352,30.38204408742336,False,False,False,5
P5_C1_G80_Recorte_Recorte_C_3.5.tiff,5,80,4.563179559017098,30.03995409876935,False,False,False,5
P5_C1_G80_Recorte_Recorte_C_3.6.tiff,5,80,4.972854306887126,33.95218694668392,False,False,False,5
P5_C2_G120_Recorte_Recorte_A_1.1.tiff,5,120,2.925052222832332,22.83532089458669,False,False,False,5
P5_C2_G120_Recorte_Recorte_A_1.2.tiff,5,120,3.136864517677417,21.00492204152133,False,False,False,5
P5_C2_G120_Recorte_Recorte_A_1.3.tiff,5,120,2.973064839329311,24.51987765429006,False,False,False,5
P5_C2_G120_Recorte_Recorte_A_1.4.tiff,5,120,2.818223988323697,22.86824645142227,False,False,False,5
P5_C2_G120_Recorte_Recorte_A_1.5.tiff,5,120,2.994459676277979,23.63886239901225,False,False,False,5
P5_C2_G120_Recorte_Recorte_A_1.6.tiff,5,120,2.911699831574353,22.0560545780258,False,False,False,5
P5_C2_G120_Recorte_Recorte_B_2.1.tiff,5,120,2.613307022460672,20.52590986246617,False,False,False,5
P5_C2_G120_Recorte_Recorte_B_2.2.tiff,5,120,3.046540231842404,22.59257464475726,False,False,False,5
P5_C2_G120_Recorte_Recorte_B_2.3.tiff,5,120,2.61127599038401,19.30639203273478,False,False,False,5
P5_C2_G120_Recorte_Recorte_B_2.4.tiff,5,120,2.626789174283033,20.29523502953233,False,False,False,5
P5_C2_G120_Recorte_Recorte_B_2.5.tiff,5,120,2.866173316162363,20.58438437763753,False,False,False,5
P5_C2_G120_Recorte_Recorte_B_2.6.tiff,5,120,2.685565093435156,20.54062561809559,False,False,False,5
P5_C2_G120_Recorte_Recorte_C_3.1.tiff,5,120,2.881017990644114,21.29690516066941,False,False,False,5
P5_C2_G120_Recorte_Recorte_C_3.2.tiff,5,120,3.114143013466512,23.67435735228138,False,False,False,5
P5_C2_G120_Recorte_Recorte_C_3.3.tiff,5,120,3.052589087898962,22.05608558846364,False,False,False,5
P5_C2_G120_Recorte_Recorte_C_3.4.tiff,5,120,3.245179273750192,25.38177412123599,False,False,False,5
P5_C2_G120_Recorte_Recorte_C_3.5.tiff,5,120,3.129374017567839,23.80623406556045,False,False,False,5
P5_C2_G120_Recorte_Recorte_C_3.6.tiff,5,120,2.878524557596117,22.65201065117447,False,False,False,5
P5_C2_G180_Recorte_Recorte_A_1.1.tiff,5,180,2.275962885036197,19.39800741423036,False,False,False,5
P5_C2_G180_Recorte_Recorte_A_1.2.tiff,5,180,2.227707816244868,17.42439652469832,False,False,False,5
P5_C2_G180_Recorte_Recorte_A_1.3.tiff,5,180,2.525805689682743,20.91225719207811,False,False,False,5
P5_C2_G180_Recorte_Recorte_A_1.4.tiff,5,180,2.502651374084918,19.8184792389616,False,False,False,5
P5_C2_G180_Recorte_Recorte_A_1.5.tiff,5,180,2.495561290676382,20.30028720825158,False,False,False,5
P5_C2_G180_Recorte_Recorte_A_1.6.tiff,5,180,2.342074011955674,17.76289489763834,False,False,False,5
P5_C2_G180_Recorte_Recorte_B_2.1.tiff,5,180,2.165554958441418,16.56606734734488,False,False,False,5
P5_C2_G180_Recorte_Recorte_B_2.2.tiff,5,180,2.65135224587413,21.95272764889789,False,False,False,5
P5_C2_G180_Recorte_Recorte_B_2.3.tiff,5,180,2.45436529080682,24.77074796189856,False,False,False,5
P5_C2_G180_Recorte_Recorte_B_2.4.tiff,5,180,2.428431802323495,19.23733451959321,False,False,False,5
P5_C2_G180_Recorte_Recorte_B_2.5.tiff,5,180,2.373809906860612,19.17669449185206,False,False,False,5
P5_C2_G180_Recorte_Recorte_B_2.6.tiff,5,180,2.819244392073935,24.01981383112342,False,False,False,5
P5_C2_G180_Recorte_Recorte_C_3.1.tiff,5,180,2.432935631585524,20.22282658573558,False,False,False,5
P5_C2_G180_Recorte_Recorte_C_3.2.tiff,5,180,2.399037088216642,20.33382856293138,False,False,False,5
P5_C2_G180_Recorte_Recorte_C_3.3.tiff,5,180,2.504748964844744,20.67781583264203,False,False,False,5
P5_C2_G180_Recorte_Recorte_C_3.4.tiff,5,180,2.801303081270837,23.36519608571518,False,False,False,5
P5_C2_G180_Recorte_Recorte_C_3.5.tiff,5,180,2.082493633029142,15.78266331610274,False,False,False,5
P5_C2_G180_Recorte_Recorte_C_3.6.tiff,5,180,2.35120537681878,22.08560425632133,False,False,False,5
P5_C2_G40_Recorte_Recorte_A_1.1.tiff,5,40,5.713584538015845,36.5706375881111,False,False,False,5
P5_C2_G40_Recorte_Recorte_A_1.2.tiff,5,40,5.3138898750496,33.25535819290765,False,False,False,5
P5_C2_G40_Recorte_Recorte_A_1.3.tiff,5,40,5.367826814548072,39.74511765840258,False,False,False,5
P5_C2_G40_Recorte_Recorte_A_1.4.tiff,5,40,5.70638517339786,33.48743052205785,False,False,False,5
P5_C2_G40_Recorte_Recorte_A_1.5.tiff,5,40,5.714219623895824,34.7419947453122,False,False,False,5
P5_C2_G40_Recorte_Recorte_A_1.6.tiff,5,40,5.062920082216296,30.12863846618709,False,False,False,5
P5_C2_G40_Recorte_Recorte_B_2.1.tiff,5,40,6.493750251360896,39.15746624323854,False,False,False,5
P5_C2_G40_Recorte_Recorte_B_2.2.tiff,5,40,7.890181756578825,47.97596562674801,False,False,False,5
P5_C2_G40_Recorte_Recorte_B_2.3.tiff,5,40,7.209641141364639,45.81032923351813,False,False,False,5
P5_C2_G40_Recorte_Recorte_B_2.4.tiff,5,40,6.696539150867489,41.98537075193963,False,False,False,5
P5_C2_G40_Recorte_Recorte_B_2.5.tiff,5,40,5.838593207100518,43.21588658952334,False,False,False,5
P5_C2_G40_Recorte_Recorte_B_2.6.tiff,5,40,6.464283604520528,38.63710597004653,False,False,False,5
P5_C2_G40_Recorte_Recorte_C_3.1.tiff,5,40,7.428416709640826,42.61074214999086,False,False,False,5
P5_C2_G40_Recorte_Recorte_C_3.2.tiff,5,40,7.928362874256019,46.14377886740719,False,False,False,5
P5_C2_G40_Recorte_Recorte_C_3.3.tiff,5,40,5.676874776259424,33.22950034809418,False,False,False,5
P5_C2_G40_Recorte_Recorte_C_3.4.tiff,5,40,6.996521263989722,44.49911329131298,False,False,False,5
P5_C2_G40_Recorte_Recorte_C_3.5.tiff,5,40,8.098366218584632,46.73829258079986,False,False,False,5
P5_C2_G40_Recorte_Recorte_C_3.6.tiff,5,40,6.131832421966873,37.78656151643366,False,False,False,5
P5_C2_G80_Recorte_Recorte_A_1.1.tiff,5,80,4.10459574930743,26.75383299209758,False,False,False,5
P5_C2_G80_Recorte_Recorte_A_1.2.tiff,5,80,4.126019743481349,28.59030134542424,False,False,False,5
P5_C2_G80_Recorte_Recorte_A_1.3.tiff,5,80,3.710408441383881,25.33135188906329,False,False,False,5
P5_C2_G80_Recorte_Recorte_A_1.4.tiff,5,80,3.74757539312925,24.17052852681397,False,False,False,5
P5_C2_G80_Recorte_Recorte_A_1.5.tiff,5,80,4.281941849806494,26.41551580539953,False,False,False,5
P5_C2_G80_Recorte_Recorte_A_1.6.tiff,5,80,3.509338234964915,25.18822962777829,False,False,False,5
P5_C2_G80_Recorte_Recorte_B_2.1.tiff,5,80,4.236919427207466,28.44591621872733,False,False,False,5
P5_C2_G80_Recorte_Recorte_B_2.2.tiff,5,80,4.606698517991863,34.09894198330095,False,False,False,5
P5_C2_G80_Recorte_Recorte_B_2.3.tiff,5,80,4.653946675570763,28.49357595474015,False,False,False,5
P5_C2_G80_Recorte_Recorte_B_2.4.tiff,5,80,4.676323790762678,35.23066183426552,False,False,False,5
P5_C2_G80_Recorte_Recorte_B_2.5.tiff,5,80,5.038246498801413,36.31993962127763,False,False,False,5
P5_C2_G80_Recorte_Recorte_B_2.6.tiff,5,80,4.333504187009123,33.67729520134511,False,False,False,5
P5_C2_G80_Recorte_Recorte_C_3.1.tiff,5,80,4.724750012673813,32.83796477332587,False,False,False,5
P5_C2_G80_Recorte_Recorte_C_3.2.tiff,5,80,4.711973983628609,30.71085863248907,False,False,False,5
P5_C2_G80_Recorte_Recorte_C_3.3.tiff,5,80,4.081144044644051,30.31001123411916,False,False,False,5
P5_C2_G80_Recorte_Recorte_C_3.4.tiff,5,80,4.339385313124332,36.2145626924944,False,False,False,5
P5_C2_G80_Recorte_Recorte_C_3.5.tiff,5,80,4.171634877055536,27.36912835649077,False,False,False,5
P5_C2_G80_Recorte_Recorte_C_3.6.tiff,5,80,4.621016992516014,32.94829979162449,False,False,False,5
P6_C1_G120_Recorte_Recorte_A_1.1.tiff,6,120,2.736213376835908,20.30827010740258,False,False,False,6
P6_C1_G120_Recorte_Recorte_A_1.2.tiff,6,120,3.12784388964219,22.33809787023944,False,False,False,6
P6_C1_G120_Recorte_Recorte_A_1.3.tiff,6,120,3.036087000390722,23.91454363917649,False,False,False,6
P6_C1_G120_Recorte_Recorte_A_1.4.tiff,6,120,3.248865193956497,24.93218252923418,False,False,False,6
P6_C1_G120_Recorte_Recorte_A_1.5.tiff,6,120,3.373945282437604,26.3033995635389,False,False,False,6
P6_C1_G120_Recorte_Recorte_A_1.6.tiff,6,120,3.044357801952212,21.59151550596311,False,False,False,6
P6_C1_G120_Recorte_Recorte_B_2.1.tiff,6,120,3.318472946501552,27.27850531246838,False,False,False,6
P6_C1_G120_Recorte_Recorte_B_2.2.tiff,6,120,3.870184729309351,26.1154421279313,False,False,False,6
P6_C1_G120_Recorte_Recorte_B_2.3.tiff,6,120,3.871491900284822,30.04656214458928,False,False,False,6
P6_C1_G120_Recorte_Recorte_B_2.4.tiff,6,120,3.382496983457488,25.23208767538833,False,False,False,6
P6_C1_G120_Recorte_Recorte_B_2.5.tiff,6,120,2.813202124839469,21.56077243908693,False,False,False,6
P6_C1_G120_Recorte_Recorte_B_2.6.tiff,6,120,2.677527963458952,20.51775444397952,False,False,False,6
P6_C1_G120_Recorte_Recorte_C_3.1.tiff,6,120,3.480870058361529,28.32126075285174,False,False,False,6
P6_C1_G120_Recorte_Recorte_C_3.2.tiff,6,120,3.46273391182489,26.64235376806029,False,False,False,6
P6_C1_G120_Recorte_Recorte_C_3.3.tiff,6,120,3.279542681807249,27.45507413882599,False,False,False,6
P6_C1_G120_Recorte_Recorte_C_3.4.tiff,6,120,3.343121431319486,23.3512998787471,False,False,False,6
P6_C1_G120_Recorte_Recorte_C_3.5.tiff,6,120,2.887335970040799,21.84357297866426,False,False,False,6
P6_C1_G120_Recorte_Recorte_C_3.6.tiff,6,120,2.75178628081039,19.85321063218046,False,False,False,6
P6_C1_G180_Recorte_Recorte_A_1.1.tiff,6,180,3.34924719325402,25.85128604313831,False,False,False,6
P6_C1_G180_Recorte_Recorte_A_1.2.tiff,6,180,2.642192267128839,23.79114688739667,False,False,False,6
P6_C1_G180_Recorte_Recorte_A_1.3.tiff,6,180,2.921769827399501,23.05527525253525,False,False,False,6
P6_C1_G180_Recorte_Recorte_A_1.4.tiff,6,180,4.153790298720525,33.35104201136987,True,False,True,0
P6_C1_G180_Recorte_Recorte_A_1.5.tiff,6,180,3.631406805452731,25.6976735041358,False,False,False,6
P6_C1_G180_Recorte_Recorte_A_1.6.tiff,6,180,3.304957018920324,26.33940796934273,False,False,False,6
P6_C1_G180_Recorte_Recorte_B_2.1.tiff,6,180,3.063958373687611,24.36155861089719,False,False,False,6
P6_C1_G180_Recorte_Recorte_B_2.2.tiff,6,180,2.671683032017484,19.33156875888573,False,False,False,6
P6_C1_G180_Recorte_Recorte_B_2.3.tiff,6,180,2.740921816611114,23.7069197121244,False,False,False,6
P6_C1_G180_Recorte_Recorte_B_2.4.tiff,6,180,2.966828832798928,21.75915442772761,False,False,False,6
P6_C1_G180_Recorte_Recorte_B_2.5.tiff,6,180,3.338260860892166,25.87247926302475,False,False,False,6
P6_C1_G180_Recorte_Recorte_B_2.6.tiff,6,180,3.506870938381391,29.03465527070534,False,False,False,6
P6_C1_G180_Recorte_Recorte_C_3.1.tiff,6,180,3.512876031128398,28.0813574250315,False,False,False,6
P6_C1_G180_Recorte_Recorte_C_3.2.tiff,6,180,2.860526613548226,22.10531262417934,False,False,False,6
P6_C1_G180_Recorte_Recorte_C_3.3.tiff,6,180,3.253871868151958,26.08791493719805,False,False,False,6
P6_C1_G180_Recorte_Recorte_C_3.4.tiff,6,180,3.780056921404865,29.782327650402,False,False,False,6
P6_C1_G180_Recorte_Recorte_C_3.5.tiff,6,180,3.033310118740056,24.08845468709276,False,False,False,6
P6_C1_G180_Recorte_Recorte_C_3.6.tiff,6,180,2.364883588563736,18.04108020974555,False,False,False,6
P6_C1_G40_Recorte_Recorte_A_1.1.tiff,6,40,4.886504575353348,30.71219821931079,False,False,False,6
P6_C1_G40_Recorte_Recorte_A_1.2.tiff,6,40,4.458834868138918,30.87778700834832,False,False,False,6
P6_C1_G40_Recorte_Recorte_A_1.3.tiff,6,40,5.134002883967005,30.02924425606589,False,False,False,6
P6_C1_G40_Recorte_Recorte_A_1.4.tiff,6,40,6.691686418289189,42.14816238082909,False,False,False,6
P6_C1_G40_Recorte_Recorte_A_1.5.tiff,6,40,6.575578964084255,34.80580973975798,False,False,False,6
P6_C1_G40_Recorte_Recorte_A_1.6.tiff,6,40,6.697650547125498,40.01484151514421,False,False,False,6
P6_C1_G40_Recorte_Recorte_B_2.1.tiff,6,40,8.026719905270227,47.33825386839042,False,False,False,6
P6_C1_G40_Recorte_Recorte_B_2.2.tiff,6,40,8.9720465219696,50.60595532356951,False,False,False,6
P6_C1_G40_Recorte_Recorte_B_2.3.tiff,6,40,6.958721708188673,40.38173408368611,False,False,False,6
P6_C1_G40_Recorte_Recorte_B_2.4.tiff,6,40,7.369693542693781,46.80767764001239,False,False,False,6
P6_C1_G40_Recorte_Recorte_B_2.5.tiff,6,40,7.691443158747028,53.53466354011272,False,False,False,6
P6_C1_G40_Recorte_Recorte_B_2.6.tiff,6,40,7.905219274834701,47.79425033270487,False,False,False,6
P6_C1_G40_Recorte_Recorte_C_3.1.tiff,6,40,9.03722424239608,60.36130953978829,False,False,False,6
P6_C1_G40_Recorte_Recorte_C_3.2.tiff,6,40,8.613867279079347,56.41767460727524,False,False,False,6
P6_C1_G40_Recorte_Recorte_C_3.3.tiff,6,40,6.733455484343939,42.91699216186854,False,False,False,6
P6_C1_G40_Recorte_Recorte_C_3.5.tiff,6,40,9.25734941579841,62.40497741640767,False,False,False,6
P6_C1_G40_Recorte_Recorte_C_3.6.tiff,6,40,7.635336344600465,50.94052791653323,False,False,False,6
P6_C1_G80_Recorte_Recorte_A_1.1.tiff,6,80,4.78582285102235,33.49828531068846,False,False,False,6
P6_C1_G80_Recorte_Recorte_A_1.2.tiff,6,80,4.526915063433128,29.58747473363125,False,False,False,6
P6_C1_G80_Recorte_Recorte_A_1.3.tiff,6,80,4.30695811361949,28.13961499415675,False,False,False,6
P6_C1_G80_Recorte_Recorte_A_1.4.tiff,6,80,4.079618310557193,27.45857518916943,False,False,False,6
P6_C1_G80_Recorte_Recorte_A_1.5.tiff,6,80,3.979992393370425,27.47042501590293,False,False,False,6
P6_C1_G80_Recorte_Recorte_A_1.6.tiff,6,80,4.768499681339146,31.81988923418974,False,False,False,6
P6_C1_G80_Recorte_Recorte_B_2.1.tiff,6,80,4.704718255662135,32.85236507136449,False,False,False,6
P6_C1_G80_Recorte_Recorte_B_2.2.tiff,6,80,5.069091820505424,36.2470026778361,False,False,False,6
P6_C1_G80_Recorte_Recorte_B_2.3.tiff,6,80,3.702001487474879,24.90586833140792,False,False,False,6
P6_C1_G80_Recorte_Recorte_B_2.4.tiff,6,80,3.902052673234239,26.84617807358556,False,False,False,6
P6_C1_G80_Recorte_Recorte_B_2.5.tiff,6,80,4.445855676632774,37.60812506352168,False,False,False,6
P6_C1_G80_Recorte_Recorte_B_2.6.tiff,6,80,4.552433888680359,31.82576552533012,False,False,False,6
P6_C1_G80_Recorte_Recorte_C_3.1.tiff,6,80,4.991607411907737,32.15445254362236,False,False,False,6
P6_C1_G80_Recorte_Recorte_C_3.2.tiff,6,80,5.443951813307514,37.7622918963752,False,False,False,6
P6_C1_G80_Recorte_Recorte_C_3.3.tiff,6,80,4.087426596849102,29.39769850437953,False,False,False,6
